Repository: OxyCombustion/document_translator_v14

# Document Translator V14

**Modular Document Extraction and RAG Processing System**
---

## 📋 Overview

Document Translator V14 is a comprehensive, modular system for extracting structured content from PDF documents and preparing it for RAG (Retrieval-Augmented Generation) applications. The system processes academic papers, technical reports, and books to extract equations, tables, figures, text, citations, and metadata.

**Key Principle**: Long-term stability and maintainability with accuracy as the primary goal, not speed.

---

File: batch_results/Ch-46/rag/rag_bundles.jsonl (part 1 of 3)
{"chunk_id": "unit_001_page_000", "page_number": 0, "text": "Steam 42 / Condition Assessment\nThe Babcock & Wilcox Company\nB&W’s Fast-Scanning Thickness Gage (FST-GAGE®) EMAT-based system can provide continuous measurement of tube wall thickness.\n", "char_count": 185, "metadata": {"unit_id": "unit_001", "section_id": "chapter_46", "section_type": "chapter", "section_title": "Condition Assessment", "is_complete_section": true}}
{"chunk_id": "unit_001_page_001", "page_number": 1, "text": "46-1\nSteam 42 / Condition Assessment\nThe Babcock & Wilcox Company\nThe assessment of accumulated damage, or condition \nassessment, has a long history in the boiler industry. \nWhenever a component was found to contain damage \nor had failed, engineers attempted to determine what \ncaused the damage and whether other components would \nfail. These questions typically pertained to tubing and \nheaders, which caused the majority of downtime. In recent \nyears, new capacity additions have focused attention to \ncombined cycle and simple cycle plants firing natural gas \nas the installed base of field erected boilers continues to \nage. Longer service time and an increased use of boiler \ncycling (both load and on/off cycling) have made the need \nfor routine condition assessment programs more critical \nthan ever. Condition assessment programs evaluate \nboiler components to help avoid component failure and \nunscheduled outages. Changes in the power generation \nindustry have also resulted in more unpredictability of an \nasset’s future, leading many boiler owners to place units \ninto long out-of-service periods. If not properly stored, \nthese idle periods can introduce the potential for increased \ncomponent degradation from corrosion and oxidation.\nCondition assessment includes the use of tools or \nmethods in the evaluation of specific components and \nthen the interpretation of the results to identify 1) the \ncomponent’s remaining life, 2) the safe reinspection \ninterval, and 3) areas requiring immediate attention. \nCondition assessment programs must expand in response \nto the increasing age of boilers to include additional com­\nponents which were historically not part of the targeted \ncomponents to be examined.\nA boiler component’s damage assessment, typically \ncompared to its design life, is based on accumulated \ndamage, and can be performed in three phases. In Phase \n1 of the assessment, design and overall operating records \nare reviewed and interviews are held with operating \npersonnel. In Phase 2, nondestructive examinations, \nstress analysis, verification of dimensions, and operat­\ning parameters are undertaken. If required, the more \ncomplex Phase 3 includes finite element analysis, \noperational testing and evaluation, and material proper­\nties measurement.1 (See Fig. 1.)\nCondition Assessment Examination \nMethods\nThe major boiler components must be examined by \nnondestructive and destructive tests to accurately gauge \ntheir condition and plan the course of maintenance and \nreplacement outage work.\nChapter 46\nCondition Assessment\nFig. 1  Three phases (levels) of boiler damage assessment (courtesy \nof the Electric Power Research Institute).1\nNondestructive examinations\nMost nondestructive examination (NDE) methods for \nfossil fuel-fired plants have been in use for many years, \nalthough new methods are being developed for major \ncomponents. Nondestructive testing does not damage \nthe component.\nThe NDE methods used in evaluating electric utility \npower stations and industrial process plants include \nvisual, magnetic particle, liquid penetrant, ultrasonic, \neddy current, radiography, x-ray fluorescence, electro­\n", "char_count": 3154, "metadata": {"unit_id": "unit_001", "section_id": "chapter_46", "section_type": "chapter", "section_title": "Condition Assessment", "is_complete_section": true}}
{"chunk_id": "unit_001_page_002", "page_number": 2, "text": "46-2\nSteam 42 / Condition Assessment\nThe Babcock & Wilcox Company\nmagnetic acoustics, audible acoustics, acoustic emissions, \nacoustic leak detection, metallographic replication, strain \nmeasurement, temperature measurement and thermal \nimaging.\nNDE testing is an indispensible tool for assessing \nboilers. However, the value of the data and the level of \nconfidence applied to decisions from data analysis are \na direct function of the NDE reliability. NDE service \nproviders should have well documented programs with \nformal procedures, training programs and certification \ndocumentation. A key to NDE in boiler assessment is \ncomplete and accurate recording of location to allow \nroot cause evaluation of any component problems that \nare identified. The technician or lead contractor’s \nknowledge of the nomenclature, along with the use of \nmarked drawings, sketches and complete descriptions is \ncritical. In addition, depending on the type of NDE, the \npreparation for testing directly impacts the quality of the \nresults—access to testing locations, proper lighting and \ncomponent surface preparation are important factors for \nmost NDE processes.\nVisual  Whether the inspected component is subject \nto mechanical wear, chemical attack, or damage from \nthermal stress, visual examination can detect and iden­\ntify some of the damage. Visual inspection is enhanced \nby lighting, magnification, mirrors and optical equipment \nsuch as borescopes, fiberscopes and binoculars. Special \ncertifications and training, such as the Certified Welding \nInspector training, are available to enhance the value of \nvisual inspection results for specific applications.\nMagnetic particle  Magnetic particle testing (MT) \nand wet fluorescent magnetic particle testing (WFMT) \ndetect surface and near surface flaws. Because a magnetic \nfield must be imparted to the test piece, these tests are \nonly applicable to ferromagnetic materials.2 The choice \nbetween these techniques generally depends on the \ngeometry of the component and the required sensitivity. \nFor typical power plant applications, one of two methods \nis used: 1) the component is indirectly magnetized using \nan electromagnetic yoke with alternating current (AC), \nor 2) the part is directly magnetized by prods driven by \nAC or direct current (DC).\nIn magnetic particle testing, surface or near surface \ndiscontinuities disrupt the lines of magnetic force \npassing through the test area creating a leakage field. \nIron particles applied to the area accumulate along the \nlines of magnetic force. Any leakage field created by a \ndiscontinuity is easily identified by the pattern of the \niron particles. Dry magnetic particle testing is performed \nusing a dry medium composed of colored iron particles \nthat are dusted onto the magnetized area. In areas \nwhere a dry medium is ineffective, such as when testing \noverhead components or the inside surfaces of pressure \nvessels, the wet fluorescent method is more effective. \nWith this method, fluorescent ferromagnetic particles are \nsuspended in a liquid medium such as oil (kerosene) or \nwater. The liquid-borne particles adhere to the test area. \nBecause the particles are fluorescent, they are highly \nvisible when viewed under an ultraviolet light.\nLiquid penetrant  Liquid penetrant testing (PT) \ndetects surface cracking in a component. PT is not \ndependent on the magnetic properties of the material and \nis less dependent on component geometry.2 It is used by \nThe Babcock & Wilcox Company (B&W) in limited access \nareas such as tube stub welds on high temperature head­\ners which are generally closely spaced. PT detects surface \nflaws by capillary action of the liquid dye penetrant and \nis only effective where the discontinuity is open to the \ncomponent surface. Following proper surface cleaning \nthe liquid dye is applied. The penetrant is left on the \ntest area for about ten minutes to allow it to penetrate \nthe discontinuity. A cleaner is used to remove excess \npenetrant and the area is allowed to dry. A developer \nis then sprayed onto the surface. Any dye that has been \ndrawn into the surface at a crack bleeds into the developer \nby reverse capillary action and becomes highly visible.\nUltrasonic  Ultrasonic testing (UT) is one of the \nmost dynamic technologies for nondestructive testing of \npressure components. Numerous specialized UT methods \nhave been developed and continue to be investigated. \nUT utilizes a piezoelectric transducer that is placed in \ncontact with the test material, causing disturbances in \nthe interatomic spacings and inducing an elastic sound \nwave that moves through the material.3 The ultrasonic \nwave is reflected and/or refracted by any discontinuity \nit encounters as it passes through the material. The \nreflected wave is received back at the transducer and is \ndisplayed on an oscilloscope.\nUltrasonic thickness testing  Ultrasonic thickness \ntesting (UTT) is the most basic ultrasonic technology. A \ncommon cause of pressure part failure is wall loss (wall \nthinning) due to oxidation, corrosion or erosion. UTT is \nrelatively fast and is used extensively for measuring the \nremaining actual wall thicknesses of tubes or piping.\nThe surface of the component must first be thoroughly \ncleaned. Because ultrasonic waves do not pass through \nair, a couplant such as glycerine, a water soluble gel, is \nbrushed onto the surface. The transducer is then posi­\ntioned onto the component surface within the couplant. \nA high frequency (2 to 5 MHz) signal is transmitted \nby the transducer and passes through the metal. UTT \nis performed using a longitudinal wave which travels \nperpendicular to the contacted surface. Because the travel \ntime for the reflected wave varies with distance, the metal \nthickness is determined by the signal displacement, as \nshown on the oscilloscope screen. (See Fig. 2.)\nUltrasonic oxide measurement  In the mid-1980s, \nB&W developed an ultrasonic technique specifically to \nevaluate high temperature tubing found in superheaters \nand reheaters. This NDE method, called the Nondestruc­\nFig. 2  Typical ultrasonic signal response.4\n", "char_count": 6118, "metadata": {"unit_id": "unit_001", "section_id": "chapter_46", "section_type": "chapter", "section_title": "Condition Assessment", "is_complete_section": true}}
{"chunk_id": "unit_001_page_003", "page_number": 3, "text": "46-3\nSteam 42 / Condition Assessment\nThe Babcock & Wilcox Company\ntive Oxide Thickness Inspection Service (NOTIS®), \nmeasures the oxide layer on the internal surfaces of \nhigh temperature tubes. The NOTIS transducer is \nplaced on the outside diameter (OD) surface of the tube, \nand ultrasonic sound is used to measure the internal \noxide thickness. The test is generally applicable to low \nalloy steels up to and including 9% chromium materials \ncommonly used in outlet sections of the superheater and \nreheater.\nLow alloy steels develop an oxide layer on their \ninternal surfaces when exposed to high temperatures \nfor long time periods. (See Fig. 3.) The NOTIS test is \nnot generally applicable to stainless steels because they \nusually develop a thinner oxide layer with time that is \nnot reliably measurable.\nThe technique used for NOTIS testing is similar to \nUTT; the major difference between the two techniques \nis the frequency range of the ultrasonic signal. A much \nhigher frequency is necessary to differentiate the \ninterface between the oxide layer and inside diameter (ID) \nsurface of the tube. Using data obtained from the NOTIS \ntesting, tube remaining creep life can also be calculated \nas discussed later in Analysis Techniques. NOTIS and \nUTT are methods in which the transducer is placed in \ncontact with the tube using a couplant gel. Because of the \nhigh sensitivity of the NOTIS method, it is less tolerant \nof rough tube surfaces or poor surface preparation.\nUltrasonic measurement of internal tube damage \nSeveral ultrasonic methods have been investigated for \ndetecting damage within boiler tubes. All techniques use \ncontact UT where a transducer is placed on the OD or \ntube surface using a couplant, and an ultrasonic signal is \ntransmitted through the material. The techniques can be \ncategorized by the type of signal evaluation: backscatter, \nthe evaluation of UT wave scatter when reflected by dam­\naged material; attenuation, the evaluation of UT signal \nloss associated with transmission through damaged \nmaterial; and velocity, the measurement and comparison \nof UT wave velocity through the tube material.4\nWhen a longitudinal wave passes through a tube, part \nof the signal is not reflected to the receiver if it encounters \ndamaged material. The damaged areas reflect part of \nthe wave at various angles, backscattering the reflected \nsignal. The loss of wave amplitude that is received back \nat the transducer is then used to evaluate the degree of \ndamage.\nDamage in the tube can also be assessed by evaluating \nthe loss of signal amplitude (attenuation) as a shear wave \nis transmitted through the tube wall. The technique uses \na fixture with two transducers mounted at angles to each \nother. One unit transmits a shear wave into the tube and \nthe second transducer, the receiver, picks up the signal as \nthe wave is reflected from the tube ID. A drop in signal \namplitude indicates damage in the tube wall.\nImmersion ultrasonic testing  In immersion ultrasonic \ntesting, the part is placed in a water bath which acts as \nthe couplant. This procedure is common for inspection \nof parts in manufacturing quality control applications. \nFor boiler assessment, a form of immersion UT is applied \nto tube wall thickness measurements. In two-drum \nindustrial power boilers, process recovery boilers, and \nsome utility power generation boilers, most of the tubes in \nthe convective bank between the drums are inaccessible \nfor conventional contact UTT measurements. For these \napplications, an ultrasonic test probe was developed \nwhich is inserted into the tubes from the steam drum. \nImmersion UT is possible because ultrasonic sound \nwaves travel through water. By flooding the tubes to a \npoint just below the steam drum, it is possible to perform \nmeasurements without the need to maintain intimate \ncontact with the tube surface. The immersion test \nmeasures the wall thickness from inside the tubes. As \nthe probe is withdrawn in measured increments, one or \nmore transducers measure the tube wall thicknesses. A \nlimitation of this technique is that the ID surface of the \ntubes must be relatively clean.\nOne variation of this technique, called the internal \nrotary inspection system (IRIS), uses a fixed center \ntransducer with a high speed rotating mirror to reflect \nthe UT signal around the inside tube circumference to \ndevelop a continuous wall thickness mapping. IRIS is \ncommonly used for assessing tubing with limited external \naccess. A second version of internal UT is referred to as \nnear drum inspection. Process recovery boilers in the pulp \nand paper industry can experience OD tube corrosion in \nthe area adjacent to the lower drum penetration. Near \ndrum UT uses a special fixture that is inserted from the \nlower drum opening while plugging the tube opening. A \nsmall amount of water floods the lower area at the tube \nvia the fixture and UT is performed. This technique limits \nthe amount of water and can be done one tube at a time.\nShear wave ultrasonic testing  This is a contact \nultrasonic technique in which a shear wave is directed at \nan angle into the test material. Angles of 45 and 60 deg \n(0.79 and 1.05 rad) are typically used for defect detection \nand weld assessment. The entire weld must be inspected \nfor a quality examination. Shear wave applications have \nbeen developed in many configurations. In the most basic \nFig. 3  Steam-side oxide scale on ID surface.\n", "char_count": 5442, "metadata": {"unit_id": "unit_001", "section_id": "chapter_46", "section_type": "chapter", "section_title": "Condition Assessment", "is_complete_section": true}}
{"chunk_id": "unit_001_page_004", "page_number": 4, "text": "46-4\nSteam 42 / Condition Assessment\nThe Babcock & Wilcox Company\napproach, a single transducer is used to scan a weld \nfrom one side of the component (e.g., outside diameter \nof a header) and assessment is based on reflections back \nfrom any flaws or indications in the weld. This method \nis particularly dependent upon calibration standards \nwith known defects or notches that are used to set UT \nequipment sensitivity and compare to in situ test results.\nTime of flight diffraction (TOFD)  This method is an \nultrasonic technique that relies on the diffraction of \nultrasonic energies from defects in the component being \ntested. The primary application is weld inspection on pip­\ning, pressure vessels and tanks. TOFD is an automated \ninspection that uses a pitch-catch arrangement with two \nprobes, one on each side of the weld. The weld material \nis saturated with angled longitudinal waves to inspect \nfor discontinuities. Because the time separation of the \ndiffracted waves is directly related to flaw size (height), \nTOFD can both detect the flaw and allow estimation of \nthe flaw size.\nPhased array  Typical UT applications use a single \ntransducer element or crystal to generate or receive the \nultrasonic signal energy. UT transducers have limitations \nthat are dependent on design and that limit the sensitivity \nof flaw detection and characterization. Phased array \ntransducers utilize a series of UT elements which are fired \nor pulsed sequentially to create a complementary wave \nform in the test piece. This allows for a more focused wave \nthan previously possible. Phased arrays are possible due \nto the advance of solid-state circuits and microcomputers \nthat have led to economical and portable field instruments. \nTypically, other UT techniques described above are used \nfor scanning welds and components while phased array \ntechniques may be used for more accurate measurement \nand sizing of flaws or discontinuities.\nPhased array has proven effective in assessing the \npresence of certain types of creep damage in boiler materi­\nals which are not detectable by other NDE methods. One \nof the biggest advantages offered by phased array UT is \nits ability to inspect a weld or component with multiple \nangles from a single probe. Conventional angle beam \ninspection is typically performed using a minimum of \ntwo angles with each angle requiring separate equipment \nsetup and individual scans of the weld or component \nbeing tested. Phased array UT can simultaneously cover \na range of angles, significantly speeding the inspection \nprocess and improving the detection of flaws and internal \nirregularities.\nB&W developed a unique application of the phased \narray UT inspection that is used during the manufacture \nof high temperature headers. The complex geometry \nof the tube-to-header welds and penetrations into the \nheader make this a particularly difficult area to inspect \nby traditional NDE such as radiography. Phased array \nUT is used in special fixtures to perform volumetric weld \nexamination of the tube welds and to find subsurface \nflaws as part of the quality control process.\nEddy current  Measuring the effects of induced eddy \ncurrents on the primary or driving electromagnetic field \nis the basis of eddy current testing. The electromagnetic \ninduction needed for eddy current testing is created by \nusing an alternating current. This develops the electro­\nmagnetic field necessary to produce eddy currents in a \ntest piece.\nEddy current testing is applicable to any material that \nconducts electricity and can be performed on magnetic and \nnonmagnetic materials. The test is therefore applicable \nto all metals encountered in power station condition \nassessment work.\nParameters affecting eddy current testing include the \nresistivity, conductivity and magnetic permeability of the \ntest material; the frequency of the current producing the \neddy currents; and the geometry and thickness of the \ncomponent being tested. In power plants, conventional \nhigh frequency eddy current testing is used extensively for \nnonferromagnetic tubing inspections such as condensers. \nLower frequency eddy current applications, such as \nremote field, have also been developed for ferromagnetic \nmaterials including boiler tube inspection.\nRadiography  Radiography testing (RT) is the most \ncommon nonvisual NDE method historically used during \nfield erection of a boiler. Radiography is also valuable in \ncondition assessments of piping. The energy for RT can \nbe produced electronically, as in the case of x-rays, or \nby natural radioactive isotopes that emit gamma rays. \nIn RT, x-rays or gamma rays are directed through a \nmaterial. Some of the rays are absorbed, with the degree \nof absorption dependent upon material thickness, crystal \nstructure and density. When the rays passing through \nan object are exposed to a special film, an image of the \nobject is produced due to the partial absorption of the rays.\nIn practical terms, a radioactive source is placed on \none side of a component, such as a pipe, at a weld, and \na film is placed on the opposite side. If x-rays or gamma \nrays are directed through the weld and there is a void \nwithin the weld, more rays pass through this void and \nreach the film, producing a darker image at that point. \nBy examining the radiographic films, the weld integrity \ncan be determined. During the field erection of a boiler \nand power station, thousands of tube and pipe welds are \nmade and radiographed. (See also Chapters 39 and 40.)\nThe major disadvantage of traditional radiography \nused in the field is the harmful effect excessive exposure to \nradioactive rays can have on humans. Work areas located \nnear where RT is being performed must be restricted \nwhich can limit other work activity and overall project \nschedule. RT is also limited in its ability to provide the \norientation and depth of an indication.\nDigital radiography  Digital radiography is a form \nof RT, sometimes referred to as computed RT, that has \nbecome more widespread in industrial use. Digital \nRT uses portable x-ray sources along with a phosphor \nplate in place of conventional film. The phosphor plate \nreceives the image and is scanned by a computer scanner \nto capture and present the image. The advantages of \ndigital radiography are the flexibility and sensitivity of \nthe testing, the capturing of an electronic record which \ncan be evaluated, and the use of low power radioactive \nsources. The lower power source reduces radioactivity in \nthe area and allows work to continue in adjacent areas \nof the boiler.\nX-ray fluorescence  The primary use of this testing \nin condition assessment is the verification of alloy materi­\nals in high temperature piping systems and it is usually \nreferred to as positive material identification (PMI). \nWhen metals are exposed to an external source of x-rays \nthey fluoresce (emit) additional x-rays at specific energy \n", "char_count": 6916, "metadata": {"unit_id": "unit_001", "section_id": "chapter_46", "section_type": "chapter", "section_title": "Condition Assessment", "is_complete_section": true}}
{"chunk_id": "unit_001_page_005", "page_number": 5, "text": "46-5\nSteam 42 / Condition Assessment\nThe Babcock & Wilcox Company\nlevels. Portable instruments that contain a low level \nradioactive source or miniature x-ray tube can rapidly \nidentify elements common to high temperature piping \nand headers such as chromium and molybdenum. For \nexample, a point on the surface of the pipe can be exposed \nto radiation emitted from the analyzer. As the source \nx-rays interact with the atoms of the metal, the alloy \nelements emit x-rays back to the PMI analyzer. Within \nthe detector system of the analyzer, the fluoresced x-rays \nare separated into discrete energy regions to determine \nthe elements that are present. By measuring the radiation \nintensity in each energy region, the elemental composition \nis also determined by the PMI device.\nElectromagnetic acoustics  Electromagnetic acous-\ntics combine two nondestructive testing sciences, \nultrasonics (UT) and electromagnetic induction. \nThis technology uses an electromagnetic acoustic \ntransducer (EMAT) to generate high frequency sound \nwaves in materials, similar to conventional ultrasonics. \nConventional UT transducers used for field testing \nconvert electrical impulses to mechanical pulses by use \nof piezoelectric crystals. These crystals must be coupled \nto the test piece through a fluid couplant. For electrically \nconductive materials, ultrasonic waves can be produced \nby electromagnetic acoustic wave generation.5 In contrast \nto conventional contact UT where a mechanical pulse is \ncoupled to the material, the acoustic wave is produced \nby the interaction of two magnetic sources. The first \nmagnetic source modulates a time-dependent magnetic \nfield by electromagnetic induction as in eddy current \ntesting. A second constant magnetic field provided by an \nAC- or DC-driven electromagnet or a permanent magnet \nis positioned near the first field. The interaction of these \ntwo fields generates a force, called the Lorentz force, in \nthe direction perpendicular to the two other fields. This \nLorentz force interacts with the material to produce a \nshock wave analogous to an ultrasonic pulse, eliminating \nthe need for a couplant.\nFig. 4 shows the basic principles of EMAT operation. A \nstrong magnetic field (B) is produced at the surface of the \ntest piece by either a permanent magnet or electromagnet. \nEddy currents (J) are induced in the test material \nsurface. An alternating eddy flow in the presence of the \nmagnetic field generates a Lorentz force (F) that produces \nan ultrasonic wave in the material. For boiler tubes that \nare electromagnetically conductive (including alloys such \nas SA-213T22), the EMAT technology is ideal.\nB&W, working with the Electric Power Research \nInstitute (EPRI), developed a nondestructive rapid scan \nsystem to inspect boiler tubes using EMAT technology. \nThis EMAT-based system, known as the Fast-Scanning \nThickness Gage (FST-GAGE®) system, was developed \nspecifically to scan boiler tubes and provide a continu­\nous measurement of tube wall thickness. (See chapter \nfrontispiece.) The system allows for exceptional speeds \nwhich enable thousands of feet (m) of boiler tubing to be \nscanned in a single shift. To perform an inspection, the \nFST-GAGE system is manually scanned along individual \nboiler tubes. System sampling rates greater than 65 \nsamples per second support rapid scanning of tubes. \nDuring a scan, the system provides an immediate display \nof both tube wall thickness and signal amplitude. At the \nconclusion of each tube scan, a complete record of the \ninspection is electronically stored and is traceable to each \nboiler tube and position.\nAs with conventional UT, the FST-GAGE inspection \nsystem can assess internal tube damage by evaluating \nthe loss of signal amplitude (attenuation) as a shear wave \nis transmitted through the tube wall. By monitoring and \nindicating signal amplitude, the system can also be used \nto detect internal tube damage such as hydrogen damage. \nThe FST-GAGE inspection system has also demonstrated \nthe ability to detect internal tube pitting, caustic gouging \nand under-deposit corrosion.\nAs with any NDE method, surface preparation is \nimportant for effective testing with EMATs. However, \nEMAT is not as sensitive to scale as conventional UT since \nit produces the ultrasonic wave within the material. Some \nscales, such as magnetite oxide of uniform thickness, \nhave no detrimental effect on the signal generation of the \nEMAT probe. Grit blasting or water blasting are effective \nmethods of cleaning larger areas for EMAT testing. \nSmooth metal surfaces are preferred to ensure accurate \ntube wall thickness measurements and to minimize wear \non scanning probe coils.\nB&W has continued to apply EMAT technology where \nits unique properties have advantages compared to \nconventional UT techniques. For example, EMAT equip­\nment that produces a tone burst EMAT signal has been \ndeveloped which allows the use of horizontally polarized \nshear waves to detect cracking adjacent to external tube \nattachment welds. B&W developed an EMAT application \nto inspect horizontal (i.e., economizer, reheater) banks \nof tubing within the boiler. Horizontal bank tubing may \nexperience tube failures caused by out-of-service corrosion \npitting forming aligned voids in the tube ID. The purpose \nof this EMAT test is to detect the internal aligned pitting \nat the lower portion of the horizontal tube internal \nsurface. The test is accomplished by scanning along the \noutside of the horizontal tube at either the 3 or 9 o’clock \npositions with an EMAT transducer generating a Lamb \nwave (ultrasonic waves that travel at right angles to the \ntube surface) which is focused at the 6 o’clock position \non the tube.\nB&W has also developed a surface wave EMAT \napplication to show surface indications, including \naxially oriented cracks in boiler tubes. Conventional \nsurface nondestructive test methods were unsatisfactory \nbecause they lacked adequate sensitivity and had slow \nproduction rates for testing on large areas. A tone burst \nMagnet\nEddy Current Coil\nJ (Eddy\nCurrents)\nConducting\nMaterial\nF (Lorentz\nForce)\nUltrasonic\nWave\nB (Magnetic\nForce)\nFig. 4  Basic principles of EMAT operation.\n", "char_count": 6190, "metadata": {"unit_id": "unit_001", "section_id": "chapter_46", "section_type": "chapter", "section_title": "Condition Assessment", "is_complete_section": true}}
{"chunk_id": "unit_001_page_006", "page_number": 6, "text": "46-6\nSteam 42 / Condition Assessment\nThe Babcock & Wilcox Company\nEMAT technique was developed that uses a bidirectional \nfocused surface wave EMAT that follows the tube surface \ncircumferentially until the signal is reflected back from \na longitudinally orientated OD crack.\nAcoustics  Acoustics refers to the use of transmitted \nsound waves for nondestructive testing. It is differentiated \nfrom ultrasonics and electromagnetic acoustics in that it \nfeatures low frequency, audible sound. One application \nof this acoustic technology is the testing of tubular air \nheaters. Because the sound waves are low frequency, \nthey can be transmitted through air. A pulse of sound is \nsent into the air heater tube. As the wave travels along \nthe tube, it is reflected by holes, blockage or partial \nobstructions. By evaluating the reflected wave on an \noscilloscope, the type of flaw and its location along the \ntube are determined.\nAcoustic emissions  Acoustic emissions (AE) is used \nto detect subsurface crack growth in pressure vessels. \nWhen a structure such as a pipe is pressurized and \nheated, the metal experiences mechanical and thermal \nstresses. Due to the stress concentration at a defect such \nas a crack, a small overall stress in the pipe can produce \nlocalized yield and fracture stresses resulting in plastic \ndeformation. These localized yields release bursts of \nenergy or stress wave emissions that are commonly called \nacoustic emissions. AE testing uses acoustic transducers \nthat are positioned along the vessel being monitored. AE \nsignals are received at various transducers on the vessel. \nBy measuring the time required for the signal to reach \neach of the transducers, the data can be interpreted to \nidentify the location of the defect.\nAcoustic leak detection  Acoustic leak detection is an \napplication that has widespread use in the boiler industry. \nIt uses the theory of acoustics in permanent leak detection \nsystems. Although not associated directly with condition \nassessment programs, these leak detection systems have \nbeen installed in areas of aging components to help \nmitigate the potential impact of a failure by providing \nearly warning to plant personnel. Leak detection systems \nhave been installed using sensors that identify both \nairborne acoustic sound waves and metalborne acoustic \nemissions associated with leaks.\nMetallographic replication  Metallographic replica­\ntion is an in situ test method that creates an image of \nthe metal grain structure which can be nondestructively \nlifted from a component. Replication is important in \nevaluating high temperature headers and piping because \nit allows the structure to be examined for creep damage. \nPrior to the use of replication techniques, it was neces­\nsary to destructively remove samples of the material for \nlaboratory analysis. The replication process involves \ngrinding the surface with successively finer grits of \nabrasive, followed by final polishing with diamond paste \nand alumina to produce a finish of 1 micron or better. The \npolished surface is etched by applying a mixture of nitric \nacid and methanol in solution which preferentially attacks \nthe grain boundaries of the metal. Finally, a plastic tape \nis softened and then laid on the prepared surface. When \nthe replica tape has hardened, it is removed and mounted \nonto a glass slide for microscopic examination.\nStrain measurement  Strain measurements are \nobtained nondestructively by using strain gauges. \nGauges used for piping measurements are characterized \nby an electrical resistance that varies as a function of \nthe applied mechanical strain.6 For high temperature \ncomponents, the gauge is made of an alloy, such as \nplatinum-tungsten, which can be used at temperatures up \nto 1200F (649C). The gauge is welded to the surface of the \npipe and the strain is measured as the pipe ramps through \na temperature-pressure cycle to operating temperature. \nStrain gauges used for lower temperature applications \nsuch as for analysis of hanger support rods are made \nof conventional copper-nickel alloy (constantan). These \nlow temperature gauges are made of thin foil bonded to \na flexible backing and are attached to the test surface \nby a special adhesive.\nTemperature measurement  Most temperature \nmeasurements can be obtained with sheathed thermo­\ncouples (TC). In special applications where temperature \ngradients are needed, such as detailed stress analysis of \nheader ligaments, special embedded TCs are used. The \nembedded unit is constructed by drilling a small hole \ninto the header. A sheathed TC wire is then inserted and \npeened in place. (See Chapter 41.)\nThermal imaging  Thermal imaging cameras are also \nused primarily as a qualitative measurement to evaluate \nthe integrity of boiler settings. Thermal imaging is an \neffective tool to detect hot spots and loss of insulation \nintegrity, gas leakage and other loss of thermal energy.\nDestructive examinations\nIn its condition assessment of boiler components, B&W \ntries to minimize the use of sample analysis because it is \ngenerally more expensive to perform destructive testing. \nHowever, for certain components, complete evaluation can \nonly be done by removing and analyzing test samples. \nDestructive test samples may also be required when it is \nnecessary to proceed to a Phase 3 remaining useful life \n(RUL) analysis as part of the overall component condition \nassessment. Destructive testing is described for two types \nof specimens: tube samples and boat samples.\nTube samples  Tubes are the most common destruc­\ntively tested components. Tube samples are generally \nremoved from both water- and steam-cooled circuits. A \nrelatively large number of samples may be removed for \nvisual inspections, from which a smaller number are \nselected for complete laboratory analysis. A tube analysis \nusually includes the following: 1) as-received sample \nphoto documentation, 2) complete visual inspection under \nmagnification, 3) dimensional evaluation of a ring section \nremoved from the sample, 4) material verification by \nspectrographic analysis, 5) optical metallography, and \n6) material hardness measurement. On waterwall tubes \nremoved from the boiler furnace, the analysis includes a \nmeasurement of the internal deposit loading [g/ft2 (g/m2)] \nand elemental composition of the deposit. On steam-cooled \nsuperheater and reheater tubes, the thickness of the high \ntemperature oxide layer is also provided.\nSpecialized tests are performed as required to provide \nmore in-depth information. Failure analysis is a common \nexample. When failures occur in which the root cause is \nnot readily known from standard tests, fractography is \nperformed. Fractography involves the examination of the \nfracture surface using a scanning electron microscope.\nBoat samples  Boat samples are wedge shaped slices \nremoved from larger components such as headers, piping \n", "char_count": 6902, "metadata": {"unit_id": "unit_001", "section_id": "chapter_46", "section_type": "chapter", "section_title": "Condition Assessment", "is_complete_section": true}}
